Repository: molluIdontknow/ELE_Algorithm

# ELE_Algorithmimport numpy as np
import pandas as pd
from sklearn.ensemble import RandomForestRegressor
from sklearn.metrics import mean_squared_error, r2_score
from sklearn.model_selection import train_test_split

# ==========================================

# 1. 설정 및 CSV 데이터 로드

# ==========================================
CSV_FILENAME = "california_housing.csv"
FEATURES = [
    "MedInc",
    "HouseAge",
    "AveRooms",
    "Population",
    "AveOccup",
    "Latitude",
    "Longitude",
]
TARGET = "MedHouseVal"

N_ESTIMATORS = 100
RANDOM_STATE = 42
N_JOBS = -1

# 데이터 불러오기
df = pd.read_csv(CSV_FILENAME)

# 결측치 확인 및 제거 (필요시)
if df[FEATURES + [TARGET]].isnull().sum().sum() > 0:
  print("⚠️ 결측치가 존재하여 제거합니다.")
  df = df.dropna(subset=FEATURES + [TARGET])

X = df[FEATURES].values
y = df[TARGET].values

# ==========================================

# 2. 데이터셋 분할 (Train / Test Split)

# ==========================================

# 학습용(80%)과 테스트용(20%) 분리
X_train, X_test, y_train, y_test = train_test_split(
    X, y, test_size=0.2, random_state=RANDOM_STATE
)

# ==========================================

# 3. 랜덤 포레스트 모델 선언 및 학습

# ==========================================
print("\n=== 랜덤 포레스트 모델 학습 시작 ===")

# Keyword Arguments 형태로 명확히 전달
model = RandomForestRegressor(
    n_estimators=N_ESTIMATORS, random_state=RANDOM_STATE, n_jobs=N_JOBS
)
model.fit(X_train, y_train)

print("파이프라인 연동 및 학습 완료!")

# ==========================================

# 4. 전체 테스트 데이터셋 평가

# ==========================================
y_pred_test = model.predict(X_test)

rmse = np.sqrt(mean_squared_error(y_test, y_pred_test))
r2 = r2_score(y_test, y_pred_test)

print("\n=== 📈 전체 테스트 데이터셋 모델 성능 ===")
print(f"• RMSE (평균 제곱근 오차): {rmse:.4f}")
print(f"• R² Score (결정계수): {r2:.4f}")

# ==========================================

# 5. 테스트 데이터셋에서 무작위 추출 10개 샘플 평가

# ==========================================

# 모델이 학습 과정에서 한 번도 보지 못한 Test 데이터에서 무작위 추출
np.random.seed(RANDOM_STATE)  # 결과 재현성을 위한 시드 설정
random_indices = np.random.choice(len(X_test), size=10, replace=False)

sample_x = X_test[random_indices]
sample_y = y_test[random_indices]

# 추론 실행
sample_preds = model.predict(sample_x)

# 오차율 계산
abs_error = np.abs(sample_y - sample_preds)
error_rate_pct = (abs_error / np.maximum(sample_y, 1e-8)) * 100

# 결과 정리
result_df = pd.DataFrame({
    "Test Index": random_indices,
    "실제값 (Actual)": np.round(sample_y, 4),
    "예측값 (Pred)": np.round(sample_preds, 4),
    "절대 오차": np.round(abs_error, 4),
    "오차율 (%)": np.round(error_rate_pct, 2),
})

print("\n=== 📊 테스트 샘플 10개 예측 결과 비교 ===")
print(result_df.to_string(index=False))

File: q_features_25C.csv (part 1 of 2)
cell_global_id,cell_folder,aging_condition,aging_temperature_C,rpt_id_from_filename,source_file,channel,channel_num,rpt_id,q02_selection,q02_step,q02_repeat,q02_current_A,q02_duration_s,q02_capacity_span_Ah,q02_complete_candidates,q1_selection,q1_step,q1_repeat,q1_current_A,q1_duration_s,q1_capacity_span_Ah,q1_complete_candidates,discharge_0p2C_capacity_Ah,delta_q_at_4p195_Ah,status,cell_channel_match,qc_warning,var_dq_3p3_4p2_Ah2,mean_dq_gt_3p8_Ah,mean_dq_3p8_3p9_Ah,mean_dq_3p9_4p0_Ah,mean_dq_4p0_4p1_Ah,mean_dq_4p1_4p2_Ah,max_dq_gt_3p8_Ah,min_dq_gt_3p8_Ah,range_dq_gt_3p8_Ah,std_dq_gt_3p8_Ah,soh_label_pct,soh_label_source
1,1. LOW C@ 25°C #1,LOW C@ 25°C #1,25.0,0,/content/drive/MyDrive/Battery raw data/RPT Data/1. LOW C@ 25°C #1/0.csv,M01Ch001[001],1,0,protocol_second_repeat,6,2,0.6,18219.8,3.028,2,protocol_second_repeat,11,2,3.0,3583.05,2.879,2,3.018,0.4169999999999998,OK,True,,0.007518709435044565,0.29440506631487184,0.2385396726525408,0.2870851067043604,0.24751447505367427,0.4098933085804826,0.4632389533542547,0.23079764271699954,0.23244131063725515,0.07545669297654967,100.0,2nd 0.2C discharge / same-cell RPT0
1,1. LOW C@ 25°C #1,LOW C@ 25°C #1,25.0,1,/content/drive/MyDrive/Battery raw data/RPT Data/1. LOW C@ 25°C #1/1.csv,M01Ch001[001],1,1,protocol_second_repeat,6,2,0.6,16956.05,2.816,1,protocol_second_repeat,11,2,3.0,3325.05,2.662,2,2.81,0.4289999999999998,OK,True,,0.0089144533707492,0.29811830740265416,0.25370691899705766,0.2887567409193244,0.23944125661168872,0.4160737937854986,0.4712643683652331,0.22305446322870326,0.24820990513652985,0.07700950257569367,93.10801855533467,2nd 0.2C discharge / same-cell RPT0
1,1. LOW C@ 25°C #1,LOW C@ 25°C #1,25.0,2,/content/drive/MyDrive/Battery raw data/RPT Data/1. LOW C@ 25°C #1/2.csv,M01Ch001[001],1,2,protocol_second_repeat,6,2,0.6,16300.65,2.705,1,protocol_second_repeat,11,2,3.0,3178.15,2.537,2,2.7,0.43699999999999983,OK,True,,0.009735855013251598,0.30230977504895623,0.2585390226487607,0.2958997342886638,0.24483464329300123,0.4152683707017176,0.47201638380280864,0.22730673262367862,0.24470965117913002,0.07518193861634999,89.46322067594434,2nd 0.2C discharge / same-cell RPT0
1,1. LOW C@ 25°C #1,LOW C@ 25°C #1,25.0,3,/content/drive/MyDrive/Battery raw data/RPT Data/1. LOW C@ 25°C #1/3.csv,M01Ch001[001],1,3,protocol_second_repeat,6,2,0.6,15994.85,2.653,1,protocol_second_repeat,11,2,3.0,3110.65,2.48,2,2.649,0.4406868718963346,OK,True,,0.010022406124197858,0.30233032286840844,0.2595836714760728,0.29704450928769666,0.24527480717298852,0.4126066299005401,0.46987855818284396,0.22762684180137338,0.24225171638147058,0.07420418783328994,87.77335984095429,2nd 0.2C discharge / same-cell RPT0
1,1. LOW C@ 25°C #1,LOW C@ 25°C #1,25.0,4,/content/drive/MyDrive/Battery raw data/RPT Data/1. LOW C@ 25°C #1/4.csv,M01Ch001[001],1,4,protocol_second_repeat,6,2,0.6,15725.55,2.607,1,protocol_second_repeat,11,2,3.0,3045.7,2.422,2,2.603,0.456019886382641,OK,True,,0.010921385644393098,0.311752503288844,0.2676939755424634,0.3085448179053451,0.2563738836039677,0.4194894816770439,0.4785244749374873,0.23799728516445273,0.24052718977303456,0.0733673849369852,86.2491716368456,2nd 0.2C discharge / same-cell RPT0
1,1. LOW C@ 25°C #1,LOW C@ 25°C #1,25.0,5,/content/drive/MyDrive/Battery raw data/RPT Data/1. LOW C@ 25°C #1/5.csv,M01Ch001[001],1,5,protocol_second_repeat,6,2,0.6,15527.15,2.572,1,protocol_second_repeat,11,2,3.0,2992.95,2.375,2,2.568,0.46299999999999963,OK,True,,0.011733071028996712,0.320389754699667,0.27436563425947463,0.3190138977272156,0.26788691855986174,0.4252705107175828,0.4839833156786435,0.2486296819828595,0.235353633695784,0.07212156212981144,85.08946322067595,2nd 0.2C discharge / same-cell RPT0
1,1. LOW C@ 25°C #1,LOW C@ 25°C #1,25.0,6,/content/drive/MyDrive/Battery raw data/RPT Data/1. LOW C@ 25°C #1/6.csv,M01Ch001[001],1,6,protocol_second_repeat,6,2,0.6,15031.1,2.4872,1,protocol_second_repeat,11,2,3.0,2857.05,2.2565,2,2.481,0.48809674592745256,OK,True,,0.013626091324723944,0.33760348875340984,0.28607187477374374,0.33858700516731344,0.2942984033794681,0.4361616247952732,0.4969137184803696,0.273293410452522,0.2236203080278476,0.06975681669172008,82.20675944333996,2nd 0.2C discharge / same-cell RPT0
1,1. LOW C@ 25°C #1,LOW C@ 25°C #1,25.0,7,/content/drive/MyDrive/Battery raw data/RPT Data/1. LOW C@ 25°C #1/7.csv,M01Ch001[001],1,7,protocol_second_repeat,6,2,0.6,14609.95,2.4148,1,protocol_second_repeat,11,2,3.0,2730.5,2.1463,2,2.4075,0.5135973449195959,OK,True,,0.016119386403344947,0.35794463630615336,0.2991211177428738,0.3594391020328141,0.3248173128942509,0.4529425121886838,0.5173298445234684,0.29218636152837263,0.2251434829950958,0.06906641140230407,79.77137176938372,2nd 0.2C discharge / same-cell RPT0
2,2. LOW C@ 25°C #2,LOW C@ 25°C #2,25.0,0,/content/drive/MyDrive/Battery raw data/RPT Data/2. LOW C@ 25°C #2/0.csv,M01Ch002[002],2,0,protocol_second_repeat,6,2,0.6,18362.4,3.051,2,protocol_second_repeat,11,2,3.0,3618.1,2.911,2,3.042,0.40600000000000014,OK,True,,0.007094631082694072,0.286677754908609,0.23149696758252078,0.27917400928312613,0.238905089882079,0.40256401596529656,0.45707911762691644,0.2195983800332002,0.23748073759371624,0.07581233628818682,100.0,2nd 0.2C discharge / same-cell RPT0
2,2. LOW C@ 25°C #2,LOW C@ 25°C #2,25.0,1,/content/drive/MyDrive/Battery raw data/RPT Data/2. LOW C@ 25°C #2/1.csv,M01Ch002[002],2,1,protocol_second_repeat,6,2,0.6,17120.65,2.843,1,protocol_second_repeat,11,2,3.0,3360.5,2.693,2,2.837,0.41999999999999993,OK,True,,0.008566329119287227,0.2921403730308043,0.24850523298656482,0.28222165389199594,0.23284002058278952,0.41051331125418483,0.4679760311620864,0.21765432000051987,0.25032171116156654,0.07763526932547661,93.26101249178174,2nd 0.2C discharge / same-cell RPT0
2,2. LOW C@ 25°C #2,LOW C@ 25°C #2,25.0,2,/content/drive/MyDrive/Battery raw data/RPT Data/2. LOW C@ 25°C #2/2.csv,M01Ch002[002],2,2,protocol_second_repeat,6,2,0.6,16445.05,2.728,1,protocol_second_repeat,11,2,3.0,3206.95,2.56,2,2.723,0.44200000000000017,OK,True,,0.00960006099067111,0.30112818364350263,0.2583822900179812,0.29464413628781627,0.24341187954015817,0.4133406903903364,0.472296174401563,0.22600247421585085,0.24629370018571217,0.07544894500608229,89.51347797501644,2nd 0.2C discharge / same-cell RPT0
2,2. LOW C@ 25°C #2,LOW C@ 25°C #2,25.0,3,/content/drive/MyDrive/Battery raw data/RPT Data/2. LOW C@ 25°C #2/3.csv,M01Ch002[002],2,3,protocol_second_repeat,6,2,0.6,16128.1,2.674,1,protocol_second_repeat,11,2,3.0,3136.6,2.498,2,2.67,0.4476550599726643,OK,True,,0.010190681546205865,0.3060401191600542,0.26284216574872415,0.30172774724839013,0.2502187726562338,0.41448446992931354,0.47506831762491464,0.23157012041624658,0.24349819720866805,0.07413093396993968,87.77120315581854,2nd 0.2C discharge / same-cell RPT0
2,2. LOW C@ 25°C #2,LOW C@ 25°C #2,25.0,4,/content/drive/MyDrive/Battery raw data/RPT Data/2. LOW C@ 25°C #2/4.csv,M01Ch002[002],2,4,protocol_second_repeat,6,2,0.6,15835.5,2.624,1,protocol_second_repeat,11,2,3.0,3066.4,2.438,2,2.621,0.4536534435785997,OK,True,,0.010733869235095624,0.31035307476289015,0.26647767792254234,0.3081961754193165,0.25655742488225,0.41514545688888516,0.47684804038442064,0.23676976829559804,0.2400782720888226,0.07261648805941037,86.16042077580539,2nd 0.2C discharge / same-cell RPT0
2,2. LOW C@ 25°C #2,LOW C@ 25°C #2,25.0,5,/content/drive/MyDrive/Battery raw data/RPT Data/2. LOW C@ 25°C #2/5.csv,M01Ch002[002],2,5,protocol_second_repeat,6,2,0.6,15618.5,2.587,1,protocol_second_repeat,11,2,3.0,3007.35,2.387,2,2.582,0.46450001108079775,OK,True,,0.011488130232646145,0.3188216498283146,0.27320675022102003,0.31910789861622374,0.26833384555573875,0.419432505784723,0.47978283643249897,0.24807153125402204,0.23171130517847693,0.07061998511828695,84.87836949375411,2nd 0.2C discharge / same-cell RPT0
2,2. LOW C@ 25°C #2,LOW C@ 25°C #2,25.0,6,/content/drive/MyDrive/Battery raw data/RPT Data/2. LOW C@ 25°C #2/6.csv,M01Ch002[002],2,6,protocol_second_repeat,6,2,0.6,15164.9,2.5085,1,protocol_second_repeat,11,2,3.0,2884.05,2.2783,2,2.5028,0.486428195170717,OK,True,,0.013334844354592989,0.33694642434360417,0.28635529230935425,0.3400207495480255,0.2956249723321842,0.43026502519197046,0.49385797528101083,0.27303896120624604,0.22081901407476479,0.06806746609005784,82.27481919789614,2nd 0.2C discharge / same-cell RPT0
2,2. LOW C@ 25°C #2,LOW C@ 25°C #2,25.0,7,/content/drive/MyDrive/Battery raw data/RPT Data/2. LOW C@ 25°C #2/7.csv,M01Ch002[002],2,7,protocol_second_repeat,6,2,0.6,14732.0,2.4339,1,protocol_second_repeat,11,2,3.0,2748.2,2.1581,2,2.4261,0.5188018181957053,OK,True,,0.016489454105336938,0.3641516423817326,0.30471707099392525,0.3675678662962335,0.33531052004087103,0.45329678848554006,0.5214665481182339,0.2998872461693265,0.2215793019489074,0.06746183107766367,79.7534516765286,2nd 0.2C discharge / same-cell RPT0
3,3. LOW C@ 25°C #3,LOW C@ 25°C #3,25.0,0,/content/drive/MyDrive/Battery raw data/RPT Data/3. LOW C@ 25°C #3/0.csv,M01Ch003[003],3,0,protocol_second_repeat,6,2,0.6,18330.2,3.046,2,protocol_second_repeat,11,2,3.0,3610.2,2.907,2,3.036,0.4009999999999998,OK,True,,0.007079439816849586,0.2909503145261985,0.23905274101593438,0.2848991813716903,0.24334757781066005,0.4017036909110937,0.45498810186643146,0.22778529530406155,0.2272028065623699,0.07284660084746682,100.0,2nd 0.2C discharge / same-cell RPT0
3,3. LOW C@ 25°C #3,LOW C@ 25°C #3,25.0,1,/content/drive/MyDrive/Battery raw data/RPT Data/3. LOW C@ 25°C #3/1.csv,M01Ch003[003],3,1,protocol_second_repeat,6,2,0.6,17074.45,2.836,1,protocol_second_repeat,11,2,3.0,3351.55,2.69,2,2.829,0.41337480906284485,OK,True,,0.008459223365917673,0.290786108946566,0.24758347870573902,0.2804258754473539,0.23278977960685054,0.4077937587615681,0.4629748060910108,0.2173762434180655,0.24559856267294533,0.07619712183204812,93.18181818181819,2nd 0.2C discharge / same-cell RPT0
3,3. LOW C@ 25°C #3,LOW C@ 25°C #3,25.0,2,/content/drive/MyDrive/Battery raw data/RPT Data/3. LOW C@ 25°C #3/2.csv,M01Ch003[003],3,2,protocol_second_repeat,6,2,0.6,16435.25,2.727,1,protocol_second_repeat,11,2,3.0,3210.4,2.563,2,2.722,0.43902735938607274,OK,True,,0.009813020430003495,0.3042459692533844,0.26218449248968395,0.29734911572605416,0.2466229260654158,0.41607020073724177,0.47459950702800224,0.22899809994327014,0.2456014070847321,0.07484878445880214,89.6574440052701,2nd 0.2C discharge / same-cell RPT0
3,3. LOW C@ 25°C #3,LOW C@ 25°C #3,25.0,3,/content/drive/MyDrive/Battery raw data/RPT Data/3. LOW C@ 25°C #3/3.csv,M01Ch003[003],3,3,protocol_second_repeat,6,2,0.6,16136.85,2.677,1,protocol_second_repeat,11,2,3.0,3148.25,2.51,2,2.672,0.43999999999999995,OK,True,,0.010071659514164505,0.30431481779584485,0.26394944193726344,0.2993367523322092,0.24649356712071605,0.4125755185747625,0.4713663264189383,0.2280020023203011,0.24336432409863717,0.07360050121864586,88.01054018445323,2nd 0.2C discharge / same-cell RPT0
3,3. LOW C@ 25°C #3,LOW C@ 25°C #3,25.0,4,/content/drive/MyDrive/Battery raw data/RPT Data/3. LOW C@ 25°C #3/4.csv,M01Ch003[003],3,4,protocol_second_repeat,6,2,0.6,15869.5,2.631,1,protocol_second_repeat,11,2,3.0,3085.65,2.454,2,2.628,0.45502237237459964,OK,True,,0.010901146042212954,0.3128129093272899,0.2720842301292401,0.3100648260814833,0.25610254165874097,0.41797504490474297,0.47736934477408965,0.2362989942118725,0.24107035056221715,0.0727063733523767,86.56126482213439,2nd 0.2C discharge / same-cell RPT0
3,3. LOW C@ 25°C #3,LOW C@ 25°C #3,25.0,5,/content/drive/MyDrive/Battery raw data/RPT Data/3. LOW C@ 25°C #3/5.csv,M01Ch003[003],3,5,protocol_second_repeat,6,2,0.6,15687.9,2.6,1,protocol_second_repeat,11,2,3.0,3035.7,2.411,2,2.595,0.45970532179547696,OK,True,,0.01148405609349088,0.3186593235862203,0.2770363243610633,0.3175792107821719,0.2638889579143997,0.42099297376224704,0.4812566423186566,0.24299724243375387,0.23825939988490275,0.07130284804834784,85.47430830039526,2nd 0.2C discharge / same-cell RPT0
3,3. LOW C@ 25°C #3,LOW C@ 25°C #3,25.0,6,/content/drive/MyDrive/Battery raw data/RPT Data/3. LOW C@ 25°C #3/6.csv,M01Ch003[003],3,6,protocol_second_repeat,6,2,0.6,15329.45,2.5381,1,protocol_second_repeat,11,2,3.0,2945.95,2.3321,2,2.5335,0.4801220274646423,OK,True,,0.01292034023447033,0.33293390877009565,0.2891507013977643,0.3349074626349904,0.2838929386760861,0.4283517329749256,0.4906937914947118,0.2612219940604621,0.22947179743424972,0.06884822885509688,83.44861660079052,2nd 0.2C discharge / same-cell RPT0
3,3. LOW C@ 25°C #3,LOW C@ 25°C #3,25.0,7,/content/drive/MyDrive/Battery raw data/RPT Data/3. LOW C@ 25°C #3/7.csv,M01Ch003[003],3,7,protocol_second_repeat,6,2,0.6,15047.55,2.4896,1,protocol_second_repeat,11,2,3.0,2866.7,2.2595,2,2.4844,0.49332789972351065,OK,True,,0.014168755430690719,0.34277956838270246,0.2974140385250117,0.3476367644286694,0.2957874771548026,0.43471572962488186,0.49962901960756545,0.2735870643009388,0.22604195530662663,0.06801852085184054,81.83135704874836,2nd 0.2C discharge / same-cell RPT0
4,4. LOW C@ 25°C #4,LOW C@ 25°C #4,25.0,0,/content/drive/MyDrive/Battery raw data/RPT Data/4. LOW C@ 25°C #4/0.csv,M01Ch004[004],4,0,protocol_second_repeat,6,2,0.6,18295.95,3.041,2,protocol_second_repeat,11,2,3.0,3606.9,2.907,2,3.031,0.3959999999999999,OK,True,,0.00686785782942369,0.28410393910259923,0.23378143880166316,0.2763297369974215,0.2338134677965673,0.39781329397403775,0.4530788736316014,0.21944604065871864,0.23363283297288273,0.07430236993438512,100.0,2nd 0.2C discharge / same-cell RPT0
4,4. LOW C@ 25°C #4,LOW C@ 25°C #4,25.0,1,/content/drive/MyDrive/Battery raw data/RPT Data/4. LOW C@ 25°C #4/1.csv,M01Ch004[004],4,1,protocol_second_repeat,6,2,0.6,17009.85,2.825,1,protocol_second_repeat,11,2,3.0,3345.15,2.684,2,2.819,0.41400000000000015,OK,True,,0.008575656153270616,0.29116684192283765,0.24850348519892598,0.28079293512837267,0.2311355831146595,0.40975911653078934,0.4670426002515953,0.21550426699571856,0.2515383332558767,0.07731372874752866,93.0056087099967,2nd 0.2C discharge / same-cell RPT0
4,4. LOW C@ 25°C #4,LOW C@ 25°C #4,25.0,2,/content/drive/MyDrive/Battery raw data/RPT Data/4. LOW C@ 25°C #4/2.csv,M01Ch004[004],4,2,protocol_second_repeat,6,2,0.6,16369.9,2.717,1,protocol_second_repeat,11,2,3.0,3206.2,2.559,2,2.712,0.436827001654005,OK,True,,0.00984159381868128,0.30243725786369374,0.2611362173975218,0.2948612994636014,0.24280731073429737,0.41627485167913614,0.4746638628531077,0.22553328450693977,0.24913057834616792,0.07602024072835621,89.47542065324976,2nd 0.2C discharge / same-cell RPT0
4,4. LOW C@ 25°C #4,LOW C@ 25°C #4,25.0,3,/content/drive/MyDrive/Battery raw data/RPT Data/4. LOW C@ 25°C #4/3.csv,M01Ch004[004],4,3,protocol_second_repeat,6,2,0.6,16078.8,2.668,1,protocol_second_repeat,11,2,3.0,3147.2,2.512,2,2.663,0.43299999999999983,OK,True,,0.009950386277566904,0.29915367067666265,0.25900784982180597,0.2930094545854854,0.2394347598866903,0.4103862630983298,0.4697317225682509,0.2210544464391475,0.2486772761291034,0.07507438360003328,87.8587924777301,2nd 0.2C discharge / same-cell RPT0
4,4. LOW C@ 25°C #4,LOW C@ 25°C #4,25.0,4,/content/drive/MyDrive/Battery raw data/RPT Data/4. LOW C@ 25°C #4/4.csv,M01Ch004[004],4,4,protocol_second_repeat,6,2,0.6,15815.0,2.623,1,protocol_second_repeat,11,2,3.0,3087.15,2.459,2,2.62,0.43882695065386645,OK,True,,0.010487163600861512,0.3030526816814665,0.2620105935648545,0.29888875394622383,0.2444354528716754,0.4120150394795038,0.4723013114875636,0.22478584239601118,0.24751546909155242,0.0743821972333047,86.44011877268228,2nd 0.2C discharge / same-cell RPT0
4,4. LOW C@ 25°C #4,LOW C@ 25°C #4,25.0,5,/content/drive/MyDrive/Battery raw data/RPT Data/4. LOW C@ 25°C #4/5.csv,M01Ch004[004],4,5,protocol_second_repeat,6,2,0.6,15641.35,2.593,1,protocol_second_repeat,11,2,3.0,3037.5,2.413,2,2.588,0.45729295709707074,OK,True,,0.011503838944256968,0.3157630917011455,0.27252561097089717,0.3135998102152334,0.2597401187205085,0.42223097263920895,0.4809819699592057,0.24006261491427772,0.240919355044928,0.07321954162911791,85.38436159683272,2nd 0.2C discharge / same-cell RPT0
4,4. LOW C@ 25°C #4,LOW C@ 25°C #4,25.0,6,/content/drive/MyDrive/Battery raw data/RPT Data/4. LOW C@ 25°C #4/6.csv,M01Ch004[004],4,6,protocol_second_repeat,6,2,0.6,15306.5,2.5354,1,protocol_second_repeat,11,2,3.0,2957.9,2.3473,2,2.5313,0.4659928517451788,OK,True,,0.012189539060294137,0.3212318579483112,0.2769177833313461,0.3217576467088223,0.2689642952206508,0.4220970713211377,0.48274316836957243,0.24789283093797376,0.23485033743159867,0.07124328564797953,83.5136918508743,2nd 0.2C discharge / same-cell RPT0
4,4. LOW C@ 25°C #4,LOW C@ 25°C #4,25.0,7,/content/drive/MyDrive/Battery raw data/RPT Data/4. LOW C@ 25°C #4/7.csv,M01Ch004[004],4,7,protocol_second_repeat,6,2,0.6,15098.7,2.4998,1,protocol_second_repeat,11,2,3.0,2901.85,2.2915,2,2.4953,0.48171462130726006,OK,True,,0.013201335204016265,0.33078156428323396,0.28455034669797546,0.33063147262508263,0.2827802381690786,0.4298814552629505,0.4927484830197859,0.2607681305199041,0.2319803524998818,0.07052406268959736,82.32596502804354,2nd 0.2C discharge / same-cell RPT0
5,5. LOW C@ 25°C #5,LOW C@ 25°C #5,25.0,0,/content/drive/MyDrive/Battery raw data/RPT Data/5. LOW C@ 25°C #5/0.csv,M01Ch005[005],5,0,protocol_second_repeat,6,2,0.6,18354.3,3.05,2,protocol_second_repeat,11,2,3.0,3613.8,2.911,2,3.041,0.39895099369010234,OK,True,,0.006990224627166205,0.2878926527812548,0.23595526568221806,0.2825522648561114,0.23963002564475025,0.3986433202009095,0.45464901273321123,0.22308506993620458,0.23156394279700665,0.07338498687854467,100.0,2nd 0.2C discharge / same-cell RPT0
5,5. LOW C@ 25°C #5,LOW C@ 25°C #5,25.0,1,/content/drive/MyDrive/Battery raw data/RPT Data/5. LOW C@ 25°C #5/1.csv,M01Ch005[005],5,1,protocol_second_repeat,6,2,0.6,17029.8,2.828,1,protocol_second_repeat,11,2,3.0,3334.8,2.671,2,2.823,0.4261141691022403,OK,True,,0.008910090892945248,0.2965004770988279,0.25123956603777275,0.2876490168442703,0.23986187217733423,0.41267835889460763,0.46990657034184746,0.22425915637053695,0.2456474139713105,0.07638284728526554,92.8313054916146,2nd 0.2C discharge / same-cell RPT0
5,5. LOW C@ 25°C #5,LOW C@ 25°C #5,25.0,2,/content/drive/MyDrive/Battery raw data/RPT Data/5. LOW C@ 25°C #5/2.csv,M01Ch005[005],5,2,protocol_second_repeat,6,2,0.6,16378.85,2.718,1,protocol_second_repeat,11,2,3.0,3191.4,2.542,2,2.713,0.4540397768660642,OK,True,,0.0104566454150741,0.3104536939889539,0.2648357427883792,0.30458741239239684,0.25426500599096036,0.4234369323038786,0.4844206198819392,0.236240853612671,0.2481797662692682,0.07608864243986634,89.21407431765867,2nd 0.2C discharge / same-cell RPT0
5,5. LOW C@ 25°C #5,LOW C@ 25°C #5,25.0,3,/content/drive/MyDrive/Battery raw data/RPT Data/5. LOW C@ 25°C #5/3.csv,M01Ch005[005],5,3,protocol_second_repeat,6,2,0.6,15827.15,2.625,1,protocol_second_repeat,11,2,3.0,3070.35,2.444,2,2.619,0.4540000000000002,OK,True,,0.010979759864584356,0.30822684899315167,0.26343356958530345,0.30437248227195746,0.2519854148433864,0.4183122037018848,0.48035912076288234,0.23378435461537794,0.2465747661475044,0.07496810748248493,86.12298585991451,2nd 0.2C discharge / same-cell RPT0
5,5. LOW C@ 25°C #5,LOW C@ 25°C #5,25.0,4,/content/drive/MyDrive/Battery raw data/RPT Data/5. LOW C@ 25°C #5/4.csv,M01Ch005[005],5,4,protocol_second_repeat,6,2,0.6,15172.6,2.512,1,protocol_second_repeat,11,2,3.0,2883.6,2.275,2,2.505,0.506125659233329,OK,True,,0.01476735712697247,0.3462430105087594,0.2905916655934996,0.34513604534023257,0.3033455704682728,0.45086771107463947,0.5155023772296392,0.28185633246459263,0.23364604476504658,0.07324662466142452,82.37421900690562,2nd 0.2C discharge / same-cell RPT0
5,5. LOW C@ 25°C #5,LOW C@ 25°C #5,25.0,5,/content/drive/MyDrive/Battery raw data/RPT Data/5. LOW C@ 25°C #5/5.csv,M01Ch005[005],5,5,protocol_second_repeat,6,2,0.6,14687.95,2.429,1,protocol_second_repeat,11,2,3.0,2757.85,2.1693,2,2.4215,0.5138182537541491,OK,True,,0.015846814430201823,0.3503821649802934,0.28958795881380683,0.3502506167759134,0.31562397288796257,0.4508486644140957,0.5193623780238872,0.28382381625034603,0.23553856177354116,0.07235000947030962,79.62841170667544,2nd 0.2C discharge / same-cell RPT0
6,6. LOW C@ 25°C #6,LOW C@ 25°C #6,25.0,0,/content/drive/MyDrive/Battery raw data/RPT Data/6. LOW C@ 25°C #6/0.csv,M01Ch006[006],6,0,protocol_second_repeat,6,2,0.6,18205.75,3.025,2,protocol_second_repeat,11,2,3.0,3585.5,2.886,2,3.015,0.39800000000000013,OK,True,,0.007107752150759026,0.2836039592025504,0.2292932229690854,0.2756014808362743,0.23554512710612147,0.39939457725395056,0.4548228293578398,0.21549382450418197,0.23932900485365782,0.07573577656616151,100.0,2nd 0.2C discharge / same-cell RPT0
6,6. LOW C@ 25°C #6,LOW C@ 25°C #6,25.0,1,/content/drive/MyDrive/Battery raw data/RPT Data/6. LOW C@ 25°C #6/1.csv,M01Ch006[006],6,1,protocol_second_repeat,6,2,0.6,16827.6,2.794,1,protocol_second_repeat,11,2,3.0,3292.4,2.633,2,2.789,0.43199999999999994,OK,True,,0.009142257099514193,0.2961526158805642,0.2523595535475427,0.28737752283906176,0.2382406268047789,0.4120470788903699,0.47105759949568426,0.2226098164178234,0.24844778307786086,0.07664628597310537,92.50414593698176,2nd 0.2C discharge / same-cell RPT0
6,6. LOW C@ 25°C #6,LOW C@ 25°C #6,25.0,2,/content/drive/MyDrive/Battery raw data/RPT Data/6. LOW C@ 25°C #6/2.csv,M01Ch006[006],6,2,protocol_second_repeat,6,2,0.6,16195.6,2.687,1,protocol_second_repeat,11,2,3.0,3149.8,2.505,2,2.682,0.45676794217568295,OK,True,,0.010624706187503821,0.3087324988158976,0.2628006005351578,0.3018333444606597,0.253079005582339,0.42255503254947036,0.4842847504380212,0.23587625651248834,0.24840849392553288,0.07653200592961892,88.95522388059702,2nd 0.2C discharge / same-cell RPT0
6,6. LOW C@ 25°C #6,LOW C@ 25°C #6,25.0,3,/content/drive/MyDrive/Battery raw data/RPT Data/6. LOW C@ 25°C #6/3.csv,M01Ch006[006],6,3,protocol_second_repeat,6,2,0.6,15679.7,2.6,1,protocol_second_repeat,11,2,3.0,3031.45,2.407,2,2.594,0.46199999999999974,OK,True,,0.011433735876698404,0.3128116631473223,0.26650447600526883,0.309205252122402,0.25858653578330315,0.4221122448170533,0.4840533362024173,0.23992979956700622,0.2441235366354111,0.07467376574512147,86.03648424543945,2nd 0.2C discharge / same-cell RPT0
6,6. LOW C@ 25°C #6,LOW C@ 25°C #6,25.0,4,/content/drive/MyDrive/Battery raw data/RPT Data/6. LOW C@ 25°C #6/4.csv,M01Ch006[006],6,4,protocol_second_repeat,6,2,0.6,15222.05,2.522,1,protocol_second_repeat,11,2,3.0,2917.8,2.308,2,2.516,0.482514932187045,OK,True,,0.012909760117594577,0.3254765631118216,0.27519339555412076,0.32433684019557313,0.2760628034227957,0.4313407992464925,0.4948579666768722,0.25599967145392677,0.23885829522294544,0.0735199835550185,83.44941956882255,2nd 0.2C discharge / same-cell RPT0
6,6. LOW C@ 25°C #6,LOW C@ 25°C #6,25.0,5,/content/drive/MyDrive/Battery raw data/RPT Data/6. LOW C@ 25°C #6/5.csv,M01Ch006[006],6,5,protocol_second_repeat,6,2,0.6,14927.0,2.4708,1,protocol_second_repeat,11,2,3.0,2839.9,2.241,2,2.4652,0.4901232067247048,OK,True,,0.0137420631092337,0.3314562831781871,0.27815848017065403,0.33155561231369785,0.2873858193175124,0.4335899094117126,0.49898058026918823,0.26736061340401407,0.23161996686517416,0.07219495865219597,81.76451077943614,2nd 0.2C discharge / same-cell RPT0
6,6. LOW C@ 25°C #6,LOW C@ 25°C #6,25.0,6,/content/drive/MyDrive/Battery raw data/RPT Data/6. LOW C@ 25°C #6/6.csv,M01Ch006[006],6,6,protocol_second_repeat,6,2,0.6,14615.4,2.4171,1,protocol_second_repeat,11,2,3.0,2732.15,2.1435,2,2.4107,0.525077649616227,OK,True,,0.016684431582770127,0.3596277803173328,0.29831173625392726,0.36026805787683575,0.3257472102569635,0.4589199371793119,0.5283290855875864,0.29241957289208875,0.23590951269549765,0.07206359761113015,79.9568822553897,2nd 0.2C discharge / same-cell RPT0
7,7. LOW C@ 25°C #7,LOW C@ 25°C #7,25.0,0,/content/drive/MyDrive/Battery raw data/RPT Data/7. LOW C@ 25°C #7/0.csv,M01Ch007[007],7,0,protocol_second_repeat,6,2,0.6,18343.4,3.048,2,protocol_second_repeat,11,2,3.0,3612.4,2.906,2,3.038,0.403,OK,True,,0.007168051368099368,0.28986648779274743,0.23632390700013248,0.2833887553866184,0.24282492126583755,0.4022004898496074,0.45653563093380534,0.22186597273726916,0.23466965819653618,0.07404124949854794,100.0,2nd 0.2C discharge / same-cell RPT0
7,7. LOW C@ 25°C #7,LOW C@ 25°C #7,25.0,1,/content/drive/MyDrive/Battery raw data/RPT Data/7. LOW C@ 25°C #7/1.csv,M01Ch007[007],7,1,protocol_second_repeat,6,2,0.6,16987.25,2.82,1,protocol_second_repeat,11,2,3.0,3326.15,2.66,2,2.815,0.43199999999999994,OK,True,,0.008930880113500057,0.29525925392126784,0.25006792032522474,0.2860689171974891,0.23776508067169266,0.4126140104600875,0.4719477357158812,0.2219980836881481,0.24994965202773312,0.07733853939944817,92.65964450296248,2nd 0.2C discharge / same-cell RPT0
7,7. LOW C@ 25°C #7,LOW C@ 25°C #7,25.0,2,/content/drive/MyDrive/Battery raw data/RPT Data/7. LOW C@ 25°C #7/2.csv,M01Ch007[007],7,2,protocol_second_repeat,6,2,0.6,16303.65,2.705,1,protocol_second_repeat,11,2,3.0,3169.6,2.521,2,2.699,0.4585564785179761,OK,True,,0.010385763584508887,0.3084050723035419,0.26222230059718643,0.3031380878139107,0.25333777222467113,0.420182144086022,0.48232696657889473,0.2350541972514142,0.24727276932748055,0.0758662703711087,88.84134298880842,2nd 0.2C discharge / same-cell RPT0
7,7. LOW C@ 25°C #7,LOW C@ 25°C #7,25.0,3,/content/drive/MyDrive/Battery raw data/RPT Data/7. LOW C@ 25°C #7/3.csv,M01Ch007[007],7,3,protocol_second_repeat,6,2,0.6,15731.75,2.607,1,protocol_second_repeat,11,2,3.0,3032.65,2.402,2,2.602,0.47810093695453215,OK,True,,0.011960081258630267,0.32227701362477923,0.2733243568052661,0.32111511690943806,0.2714762203551977,0.42822360406049514,0.49266411901594465,0.2510712468214935,0.24159287219445114,0.07378951316698812,85.64845292955891,2nd 0.2C discharge / same-cell RPT0
7,7. LOW C@ 25°C #7,LOW C@ 25°C #7,25.0,4,/content/drive/MyDrive/Battery raw data/RPT Data/7. LOW C@ 25°C #7/4.csv,M01Ch007[007],7,4,protocol_second_repeat,6,2,0.6,15446.0,2.558,1,protocol_second_repeat,11,2,3.0,2962.65,2.342,2,2.553,0.48469266351943885,OK,True,,0.012623474893960923,0.32668023360311094,0.2754558036919421,0.32648089553616316,0.2794210911961564,0.4302947977815988,0.4963165188837142,0.2577305630942819,0.2385859557894323,0.07286718401032512,84.03554970375248,2nd 0.2C discharge / same-cell RPT0
7,7. LOW C@ 25°C #7,LOW C@ 25°C #7,25.0,5,/content/drive/MyDrive/Battery raw data/RPT Data/7. LOW C@ 25°C #7/5.csv,M01Ch007[007],7,5,protocol_second_repeat,6,2,0.6,15051.0,2.491,1,protocol_second_repeat,11,2,3.0,2844.3,2.237,2,2.483,0.5146326068036333,OK,True,,0.015160133621923692,0.3498463560966866,0.28905168788341373,0.3512269965795027,0.3126458066996892,0.4513089200865489,0.5194968620869329,0.2816136513440044,0.2378832107429285,0.0729783276924738,81.73140223831469,2nd 0.2C discharge / same-cell RPT0
8,8. LOW C@ 25°C #8,LOW C@ 25°C #8,25.0,0,/content/drive/MyDrive/Battery raw data/RPT Data/8. LOW C@ 25°C #8/0.csv,M01Ch008[008],8,0,protocol_second_repeat,6,2,0.6,18209.85,3.026,2,protocol_second_repeat,11,2,3.0,3582.65,2.878,2,3.015,0.42300000000000004,OK,True,,0.007698793109796551,0.29555346614263167,0.23902918252211391,0.2884354322788959,0.2489634214233815,0.4112084710330139,0.4668070820590713,0.2256023150936899,0.2412047669653814,0.0762378868615096,100.0,2nd 0.2C discharge / same-cell RPT0
8,8. LOW C@ 25°C #8,LOW C@ 25°C #8,25.0,1,/content/drive/MyDrive/Battery raw data/RPT Data/8. LOW C@ 25°C #8/1.csv,M01Ch008[008],8,1,protocol_second_repeat,6,2,0.6,16779.9,2.786,1,protocol_second_repeat,11,2,3.0,3283.9,2.627,2,2.781,0.4299999999999997,OK,True,,0.009168686033341018,0.29582318503223404,0.25182469725372636,0.2878543232436975,0.2387679015057292,0.41019733900810396,0.4684591811401684,0.22307141184753432,0.24538776929263406,0.07583670819948524,92.23880597014926,2nd 0.2C discharge / same-cell RPT0
8,8. LOW C@ 25°C #8,LOW C@ 25°C #8,25.0,2,/content/drive/MyDrive/Battery raw data/RPT Data/8. LOW C@ 25°C #8/2.csv,M01Ch008[008],8,2,protocol_second_repeat,6,2,0.6,16136.55,2.677,1,protocol_second_repeat,11,2,3.0,3137.75,2.497,2,2.672,0.45602237155764325,OK,True,,0.010583045610031311,0.30713557310897516,0.2623898967154935,0.3010898266438001,0.2519074950697745,0.41838047722091076,0.4785648881639548,0.23400418854922878,0.24456069961472604,0.07519319751452062,88.62354892205639,2nd 0.2C discharge / same-cell RPT0
8,8. LOW C@ 25°C #8,LOW C@ 25°C #8,25.0,3,/content/drive/MyDrive/Battery raw data/RPT Data/8. LOW C@ 25°C #8/3.csv,M01Ch008[008],8,3,protocol_second_repeat,6,2,0.6,15616.5,2.589,1,protocol_second_repeat,11,2,3.0,3021.8,2.4,2,2.584,0.45999999999999996,OK,True,,0.011503022882121955,0.31249677552346483,0.2681716022337473,0.3093215750153669,0.2584642412920741,0.4190666389477798,0.48008327282372276,0.2396499077836185,0.24043336504010426,0.07317008303851681,85.70480928689884,2nd 0.2C discharge / same-cell RPT0
8,8. LOW C@ 25°C #8,LOW C@ 25°C #8,25.0,4,/content/drive/MyDrive/Battery raw data/RPT Data/8. LOW C@ 25°C #8/4.csv,M01Ch008[008],8,4,protocol_second_repeat,6,2,0.6,15053.35,2.493,1,protocol_second_repeat,11,2,3.0,2869.85,2.268,2,2.487,0.48712594907086104,OK,True,,0.013668602858643311,0.3319897811333595,0.28029985169873384,0.331164276979845,0.28648077477710826,0.4349051242730515,0.49789078805038356,0.2668626071847109,0.23102818086567267,0.07196849990142219,82.48756218905473,2nd 0.2C discharge / same-cell RPT0
8,8. LOW C@ 25°C #8,LOW C@ 25°C #8,25.0,5,/content/drive/MyDrive/Battery raw data/RPT Data/8. LOW C@ 25°C #8/5.csv,M01Ch008[008],8,5,protocol_second_repeat,6,2,0.6,14674.4,2.428,1,protocol_second_repeat,11,2,3.0,2761.8,2.174,2,2.4215,0.5058907554277932,OK,True,,0.015254490835090322,0.34279747681286943,0.2854984780889366,0.34213252830915925,0.3049038319896238,0.4434396366100063,0.5105555581010524,0.2814140683754902,0.22914148972556214,0.07181531745616948,80.3150912106136,2nd 0.2C discharge / same-cell RPT0
9,9. HIGH C@ 25°C #1,HIGH C@ 25°C #1,25.0,0,/content/drive/MyDrive/Battery raw data/RPT Data/9. HIGH C@ 25°C #1/0.csv,M01Ch009[009],9,0,protocol_second_repeat,6,2,0.6,18277.3,3.037,2,protocol_second_repeat,11,2,3.0,3596.6,2.891,2,3.028,0.4119999999999999,OK,True,,0.007485584714386111,0.2967076522080698,0.24501525198620333,0.29024428882881326,0.2468815040455218,0.41000786751768387,0.46590951060181185,0.22947671944944714,0.2364327911523647,0.07464537273672853,100.0,2nd 0.2C discharge / same-cell RPT0
9,9. HIGH C@ 25°C #1,HIGH C@ 25°C #1,25.0,1,/content/drive/MyDrive/Battery raw data/RPT Data/9. HIGH C@ 25°C #1/1.csv,M01Ch009[009],9,1,protocol_second_repeat,6,2,0.6,16947.35,2.815,1,protocol_second_repeat,11,2,3.0,3319.8,2.651,2,2.808,0.44182700134940367,OK,True,,0.009398535904747533,0.3010248991424385,0.25467176026868277,0.29133856175054085,0.24170158004488235,0.42203475505640975,0.48141140193072207,0.22551592580182866,0.2558954761288934,0.07954170652977834,92.7344782034346,2nd 0.2C discharge / same-cell RPT0
9,9. HIGH C@ 25°C #1,HIGH C@ 25°C #1,25.0,2,/content/drive/MyDrive/Battery raw data/RPT Data/9. HIGH C@ 25°C #1/2.csv,M01Ch009[009],9,2,protocol_second_repeat,6,2,0.6,16165.3,2.683,1,protocol_second_repeat,11,2,3.0,3157.8,2.509,2,2.678,0.4588407893710498,OK,True,,0.010791769242992934,0.30911622095802643,0.26130670515102966,0.3022579289456759,0.24927246663405211,0.4292676325583596,0.4900952723547092,0.23205724759277846,0.2580380247619307,0.08003085620028431,88.44121532364598,2nd 0.2C discharge / same-cell RPT0
9,9. HIGH C@ 25°C #1,HIGH C@ 25°C #1,25.0,3,/content/drive/MyDrive/Battery raw data/RPT Data/9. HIGH C@ 25°C #1/3.csv,M01Ch009[009],9,3,protocol_second_repeat,6,2,0.6,15561.75,2.581,1,protocol_second_repeat,11,2,3.0,3021.25,2.388,2,2.578,0.48299999999999965,OK,True,,0.012551239944094243,0.3233355004295084,0.27230914425410874,0.31871653967941965,0.26615027050256324,0.4417498376151876,0.5032960817083936,0.24745303400102214,0.25584304770737143,0.0796677149463382,85.13870541611624,2nd 0.2C discharge / same-cell RPT0
9,9. HIGH C@ 25°C #1,HIGH C@ 25°C #1,25.0,4,/content/drive/MyDrive/Battery raw data/RPT Data/9. HIGH C@ 25°C #1/4.csv,M01Ch009[009],9,4,protocol_second_repeat,6,2,0.6,15006.35,2.4872,1,protocol_second_repeat,11,2,3.0,2869.65,2.2561,2,2.4836,0.5164818033748217,OK,True,,0.015187349763668253,0.34522476598984214,0.2850061903227055,0.3410018252426771,0.2957571085345326,0.4647766117935942,0.5276706555521151,0.2719489519730741,0.255721703579041,0.08080129672392668,82.02113606340819,2nd 0.2C discharge / same-cell RPT0
9,9. HIGH C@ 25°C #1,HIGH C@ 25°C #1,25.0,5,/content/drive/MyDrive/Battery raw data/RPT Data/9. HIGH C@ 25°C #1/5.csv,M01Ch009[009],9,5,protocol_second_repeat,6,2,0.6,14485.85,2.3988,1,protocol_second_repeat,11,2,3.0,2715.3,2.1224,2,2.3947,0.5531963712064705,OK,True,,0.01832368851718269,0.3716711536101483,0.30122811357942547,0.36583446562840455,0.33264998613862545,0.49266413526856556,0.5586426090210266,0.2874442163480708,0.27119839267295576,0.08230492219905708,79.08520475561426,2nd 0.2C discharge / same-cell RPT0
10,10. HIGH C@ 25°C #2,HIGH C@ 25°C #2,25.0,0,/content/drive/MyDrive/Battery raw data/RPT Data/10. HIGH C@ 25°C #2/0.csv,M01Ch010[010],10,0,protocol_second_repeat,6,2,0.6,18242.7,3.032,2,protocol_second_repeat,11,2,3.0,3587.25,2.881,2,3.021,0.4176414196441196,OK,True,,0.007454628683873695,0.29433774173405935,0.23918903469377545,0.2859454998635574,0.24705469376911676,0.4105980354301929,0.46382233418040375,0.23047088127710036,0.2333514529033034,0.07578362550161111,100.0,2nd 0.2C discharge / same-cell RPT0
10,10. HIGH C@ 25°C #2,HIGH C@ 25°C #2,25.0,1,/content/drive/MyDrive/Battery raw data/RPT Data/10. HIGH C@ 25°C #2/1.csv,M01Ch010[010],10,1,protocol_second_repeat,6,2,0.6,17010.25,2.825,1,protocol_second_repeat,11,2,3.0,3324.6,2.655,2,2.818,0.44302969268486647,OK,True,,0.00910510409010159,0.30107228183007,0.2535693567420643,0.29287077942193235,0.24326956903020266,0.4201522603607793,0.48118937776558734,0.228001891652577,0.25318748611301034,0.07868460552543723,93.28037073816617,2nd 0.2C discharge / same-cell RPT0
10,10. HIGH C@ 25°C #2,HIGH C@ 25°C #2,25.0,2,/content/drive/MyDrive/Battery raw data/RPT Data/10. HIGH C@ 25°C #2/2.csv,M01Ch010[010],10,2,protocol_second_repeat,6,2,0.6,16226.05,2.692,1,protocol_second_repeat,11,2,3.0,3148.8,2.502,2,2.687,0.46799999999999997,OK,True,,0.010847116131699941,0.31562050442955575,0.2654393680453663,0.3099051305938933,0.2589893492167699,0.4337031109608798,0.4953445089597093,0.2419631454787119,0.2533813634809974,0.07901916749866716,88.94405825885468,2nd 0.2C discharge / same-cell RPT0
10,10. HIGH C@ 25°C #2,HIGH C@ 25°C #2,25.0,3,/content/drive/MyDrive/Battery raw data/RPT Data/10. HIGH C@ 25°C #2/3.csv,M01Ch010[010],10,3,protocol_second_repeat,6,2,0.6,15475.55,2.565,1,protocol_second_repeat,11,2,3.0,2941.85,2.324,2,2.561,0.5159422112572116,OK,True,,0.014187236005791809,0.34813989014049895,0.28720156371264405,0.3429821499151711,0.3005296765256554,0.4674670126691101,0.5300395197526957,0.2746035107537218,0.2554360089989739,0.08008177606252041,84.77325388944058,2nd 0.2C discharge / same-cell RPT0
10,10. HIGH C@ 25°C #2,HIGH C@ 25°C #2,25.0,4,/content/drive/MyDrive/Battery raw data/RPT Data/10. HIGH C@ 25°C #2/4.csv,M01Ch010[010],10,4,protocol_second_repeat,6,2,0.6,14325.55,2.37,1,protocol_second_repeat,11,2,3.0,2597.75,2.0314,2,2.3699,0.595941360501814,OK,True,,0.021554455002903563,0.4043903843176306,0.3202518909883238,0.39371209408370494,0.3768002496887344,0.5327841697914414,0.5998393411506917,0.30517549044371517,0.29466385070697654,0.08671079105468255,78.44753392916253,2nd 0.2C discharge / same-cell RPT0
11,11. HIGH C@ 25°C #3,HIGH C@ 25°C #3,25.0,0,/content/drive/MyDrive/Battery raw data/RPT Data/11. HIGH C@ 25°C #3/0.csv,M01Ch011[011],11,0,protocol_second_repeat,6,2,0.6,18297.6,3.041,2,protocol_second_repeat,11,2,3.0,3601.1,2.895,2,3.031,0.41500000000000004,OK,True,,0.007399459009304728,0.29209753265458116,0.23620383048362634,0.28372396214565004,0.24379968654426656,0.41018623775293006,0.46603473710435406,0.22360726996055824,0.24242746714379582,0.07694554482704441,100.0,2nd 0.2C discharge / same-cell RPT0
11,11. HIGH C@ 25°C #3,HIGH C@ 25°C #3,25.0,1,/content/drive/MyDrive/Battery raw data/RPT Data/11. HIGH C@ 25°C #3/1.csv,M01Ch011[011],11,1,protocol_second_repeat,6,2,0.6,16980.5,2.82,1,protocol_second_repeat,11,2,3.0,3322.15,2.652,2,2.813,0.4438270016540047,OK,True,,0.009248374111021305,0.29964924783640623,0.25211162637530016,0.2909698829929575,0.24124901766235626,0.41988883307839797,0.4809077245542728,0.22603597172355627,0.2548717528307165,0.07966504946126737,92.80765423952491,2nd 0.2C discharge / same-cell RPT0
11,11. HIGH C@ 25°C #3,HIGH C@ 25°C #3,25.0,2,/content/drive/MyDrive/Battery raw data/RPT Data/11. HIGH C@ 25°C #3/2.csv,M01Ch011[011],11,2,protocol_second_repeat,6,2,0.6,16187.6,2.686,1,protocol_second_repeat,11,2,3.0,3151.75,2.505,2,2.681,0.46099999999999985,OK,True,,0.010533278906371816,0.3068554061477525,0.2591006367406606,0.3005984519546388,0.24860688508290524,0.42465045111864413,0.48772302922457067,0.23178112420596708,0.2559419050186036,0.07913020276195509,88.45265588914549,2nd 0.2C discharge / same-cell RPT0
11,11. HIGH C@ 25°C #3,HIGH C@ 25°C #3,25.0,3,/content/drive/MyDrive/Battery raw data/RPT Data/11. HIGH C@ 25°C #3/3.csv,M01Ch011[011],11,3,protocol_second_repeat,6,2,0.6,15524.5,2.574,1,protocol_second_repeat,11,2,3.0,2987.85,2.363,2,2.57,0.4870000000000001,OK,True,,0.012569914781450442,0.3252593172356769,0.27179985804763673,0.32148607298966975,0.2722520292578694,0.4409641426650496,0.5044921972813641,0.2536055500457286,0.2508866472356355,0.07849431257009362,84.79049818541733,2nd 0.2C discharge / same-cell RPT0
11,11. HIGH C@ 25°C #3,HIGH C@ 25°C #3,25.0,4,/content/drive/MyDrive/Battery raw data/RPT Data/11. HIGH C@ 25°C #3/4.csv,M01Ch011[011],11,4,protocol_second_repeat,6,2,0.6,14541.65,2.4064,1,protocol_second_repeat,11,2,3.0,2664.9,2.0868,2,2.4029,0.5814037155850895,OK,True,,0.020304517137534672,0.39178738139567715,0.3125706399714542,0.3834347593584076,0.35959686017357295,0.5174308525379878,0.585721450449743,0.29774021245502835,0.28798123799471465,0.0852207422635091,79.27746618277796,2nd 0.2C discharge / same-cell RPT0
12,12. HIGH C@ 25°C #4,HIGH C@ 25°C #4,25.0,0,/content/drive/MyDrive/Battery raw data/RPT Data/12. HIGH C@ 25°C #4/0.csv,M01Ch012[012],12,0,protocol_second_repeat,6,2,0.6,18272.0,3.036,2,protocol_second_repeat,11,2,3.0,3599.05,2.895,2,3.027,0.4099999999999997,OK,True,,0.007244605234678397,0.29155427562026026,0.2394637988034545,0.2837902378994645,0.24273199413204008,0.4055678609758632,0.4611075224493746,0.22706303593682486,0.23404448651254972,0.0748408809499115,100.0,2nd 0.2C discharge / same-cell RPT0
12,12. HIGH C@ 25°C #4,HIGH C@ 25°C #4,25.0,1,/content/drive/MyDrive/Battery raw data/RPT Data/12. HIGH C@ 25°C #4/1.csv,M01Ch012[012],12,1,protocol_second_repeat,6,2,0.6,16956.0,2.816,1,protocol_second_repeat,11,2,3.0,3326.75,2.654,2,2.809,0.44599999999999973,OK,True,,0.009554234317933336,0.3054577336698485,0.25981874594071225,0.29806178313855614,0.24561821717523957,0.42388346178099673,0.4849946255929929,0.2290025604490804,0.2559920651439125,0.07895688074995899,92.79814998348199,2nd 0.2C discharge / same-cell RPT0
12,12. HIGH C@ 25°C #4,HIGH C@ 25°C #4,25.0,2,/content/drive/MyDrive/Battery raw data/RPT Data/12. HIGH C@ 25°C #4/2.csv,M01Ch012[012],12,2,protocol_second_repeat,6,2,0.6,16186.2,2.687,1,protocol_second_repeat,11,2,3.0,3164.5,2.51,2,2.681,0.46957451510761183,OK,True,,0.011178160585864013,0.3158084522350043,0.2684308998975299,0.31056064648588055,0.2566274724417752,0.4331395094369591,0.49626308902293736,0.23804112348663553,0.25822196553630183,0.07929979617620393,88.56954079947143,2nd 0.2C discharge / same-cell RPT0
